Repository: ArmanDuha8/machine-learning-threshold-displacement-energy-dataset

# Machine Learning-Driven Threshold Displacement Energy Dataset

This repository contains the dataset, metadata, and analysis scripts associated with the manuscript:

**"Machine Learning-Driven Analytical Models for Threshold Displacement Energy Prediction in Materials"**  
*Authors*: Rosty B. Martinez Duque, Arman Duha, and Mario F. Borunda  
*Date*: January 22, 2025

## Overview

Understanding the threshold displacement energy (Ed) is crucial for predicting radiation damage in materials, particularly in applications like nuclear reactors, aerospace, and advanced materials engineering. This repository includes:
- Data used as features for monoatomic and polyatomic materials to derive analytical models using the [SISSO](https://github.com/rouyang2017/SISSO) machine learning method.
- Scripts for preprocessing, analysis, and visualization.

The provided resources enable reproducible research, facilitate further exploration of radiation damage in materials, and can, in general, be useful for any research requiring fundamental property data of materials.

---

## Repository Structure

```plaintext
machine-learning-threshold-energy-dataset/
│
├── README.md             # Overview of the repository
├── LICENSE               # Licensing information
├── data/                 # Datasets and metadata
│   ├── monoatomic/       # Monoatomic materials data
│   ├── polyatomic/       # Polyatomic materials data
│   ├── supplementary/    # Supporting data and references
│
├── scripts/              # Scripts for data preprocessing and analysis
│   ├── preprocess.py     # Script to clean and prepare raw data
│   ├── analyze_data.ipynb# Jupyter notebook for analysis
│   ├── generate_figures.py # Script to create visualizations
│
├── docs/                 # Detailed documentation
│   ├── methods.md        # Methods used for data collection and modeling
│   ├── results.md        # Explanation of results and model performance
│
├── CITATION.cff          # Citation information for the repository
└── example_usage/        # Example scripts for using the dataset
    ├── load_data.py      # Example script for loading the data
    ├── model_comparison.ipynb # Notebook comparing model performance
```

---

### Prerequisites
To use the scripts and notebooks, ensure you have the following installed:
- Python 3.8+
- Jupyter Notebook
- Required Python libraries: `numpy`, `pandas`, `matplotlib`, `scikit-learn`

Install the required libraries using:
```bash
pip install -r requirements.txt
```

### Usage

1. **Explore the Data**  
   - Navigate to the `data/` directory to view the raw and processed datasets for monoatomic and polyatomic materials.
   - Detailed metadata is available in `data/monoatomic/metadata.md` and `data/polyatomic/metadata.md`.

2. **Run Analysis Scripts**  
   - Use the scripts in `scripts/` to preprocess data, run analyses, or generate figures.
   - Example workflows are provided in `example_usage/`.

3. **Reproduce Results**  
   - Open `scripts/analyze_data.ipynb` for an end-to-end analysis pipeline.
   - Figures and tables used in the manuscript can be generated using `generate_figures.py`.

---

## Dataset Description

- **Monoatomic Materials**:  
  Includes data for 33 monoatomic elements with features like atomic number, cohesive energy, melting temperature, density, and calculated threshold displacement energy (Ed).

- **Polyatomic Materials**:  
  Includes data for alloys, ceramics, and semiconductors with features like stoichiometry, bond lengths, and effective threshold displacement energy (Eeff).

For detailed information, refer to the metadata files in the `data/` directory.

---

## Citation

If you use this dataset or scripts in your work, please cite the manuscript:
```
@article{Duha2025,
  title={Machine Learning-Driven Analytical Models for Threshold Displacement Energy Prediction in Materials},
  author={Rosty B. Martinez Duque, Arman Duha, and Mario F. Borunda},
  journal={Journal Name},
  year={2025},
  doi={10.XXXX/XXXXXX}
}
```

---

File: data/monoatomic/Monoatomic.csv
Material ,Reference,Method,Ed (eV),PKA - Atomic radii (A),PKA - Z ,PKA - mass (u),PKA-Coord. number,Avg. bond length (A),Density (g/cm^3),Ioniz E. (ev),Melting Temp. (K),Young Modulus (GPa)
Mg,O'Neal_1972,1,10,1.45,12,24.305,12,3.17,1.8,7.6462,923,45
Mg,Faust_1969,1,10,1.45,12,24.305,12,3.17,1.8,7.6462,923,45
Mg,Karim_1978,1,11,1.45,12,24.305,12,3.17,1.8,7.6462,923,45
Mg,Hossain_1977,1,11.33333333,1.45,12,24.305,12,3.17,1.8,7.6462,923,45
Al,Iseler_1966,2,16,1.18,13,26.9815,12,2.86,2.72,5.9858,933.47,70
Al,Lucasson_1962,2,32,1.18,13,26.9815,12,2.86,2.72,5.9858,933.47,70
Al,Neely_1966,2,19,1.18,13,26.9815,12,2.86,2.72,5.9858,933.47,70
Al,Simpson_1969,2,16,1.18,13,26.9815,12,2.86,2.72,5.9858,933.47,70
Al,Pruitt_1971,4,16,1.18,13,26.9815,12,2.86,2.72,5.9858,933.47,70
Al,Gao_1993,3,17,1.18,13,26.9815,12,2.86,2.72,5.9858,933.47,70
Al,Yang_2021,6,16,1.18,13,26.9815,12,2.86,2.72,5.9858,933.47,70
Al,Yang_2021,3,14,1.18,13,26.9815,12,2.86,2.72,5.9858,933.47,70
Cu,Iseler_1966,2,19,1.45,29,63.546,12,2.53,9.22,7.7264,1357.77,130
Cu,Lucasson_1962,2,22,1.45,29,63.546,12,2.53,9.22,7.7264,1357.77,130
Cu,Jung_1973,2,29.66666667,1.45,29,63.546,12,2.53,9.22,7.7264,1357.77,130
Cu,Sosin_1965,4,19,1.45,29,63.546,12,2.53,9.22,7.7264,1357.77,130
Cu,Gibson_1960,3,45.83333333,1.45,29,63.546,12,2.53,9.22,7.7264,1357.77,130
Cu,Bauer_1964,2,17.5,1.45,29,63.546,12,2.53,9.22,7.7264,1357.77,130
Cu,Kenik_1975,1,24.66666667,1.45,29,63.546,12,2.53,9.22,7.7264,1357.77,130
Cu,Corbett_1959,2,22,1.45,29,63.546,12,2.53,9.22,7.7264,1357.77,130
Cu,Kamada_1964,2,29,1.45,29,63.546,12,2.53,9.22,7.7264,1357.77,130
Cu,Yoshida_1980,1,14,1.45,29,63.546,12,2.53,9.22,7.7264,1357.77,130
Cu,Wollenberger_1965,5,15.32,1.45,29,63.546,12,2.53,9.22,7.7264,1357.77,130
Cu,Yang_2021,6,25,1.45,29,63.546,12,2.53,9.22,7.7264,1357.77,130
Cu,Yang_2021,3,18,1.45,29,63.546,12,2.53,9.22,7.7264,1357.77,130
Ag,Lucasson_1962,2,28,1.65,47,107.8682,12,2.9,10.36,7.5762,933.47,85
Ag,Roberts_1966,2,24,1.65,47,107.8682,12,2.9,10.36,7.5762,933.47,85
Ag,Corbett_1959,2,30,1.65,47,107.8682,12,2.9,10.36,7.5762,933.47,85
Ag,Ogilvie_1969,1,19.16666667,1.65,47,107.8682,12,2.9,10.36,7.5762,933.47,85
Ag,Vadja_1977,4,27,1.65,47,107.8682,12,2.9,10.36,7.5762,933.47,85
Ag,Yang_2021,6,24,1.65,47,107.8682,12,2.9,10.36,7.5762,933.47,85
Ag,Yang_2021,3,20,1.65,47,107.8682,12,2.9,10.36,7.5762,933.47,85
Fe,Lucasson_1962,2,24,1.56,26,55.845,8,2.48,7.9,7.9024,1811,211
Fe,Lomer_1967,2,25,1.56,26,55.845,8,2.48,7.9,7.9024,1811,211
Fe,Maury_1976,2,22.33333333,1.56,26,55.845,8,2.48,7.9,7.9024,1811,211
Fe,Erginsoy_1964,3,29.66666667,1.56,26,55.845,8,2.48,7.9,7.9024,1811,211
Fe,Ackland_1997,3,38.11538462,1.56,26,55.845,8,2.48,7.9,7.9024,1811,211
Fe,Olsson_2016_1,6,29,1.56,26,55.845,8,2.48,7.9,7.9024,1811,211
Fe,Olsson_2016_2,6,32,1.56,26,55.845,8,2.48,7.9,7.9024,1811,211
Fe,Olsson_2016_3,3,39,1.56,26,55.845,8,2.48,7.9,7.9024,1811,211
Fe,Nordlund_2006_1,3,22,1.56,26,55.845,8,2.48,7.9,7.9024,1811,211
Fe,Nordlund_2006_2,3,40,1.56,26,55.845,8,2.48,7.9,7.9024,1811,211
Fe,Nordlund_2006_3,3,45,1.56,26,55.845,8,2.48,7.9,7.9024,1811,211
Fe,Nordlund_2006_4,3,41,1.56,26,55.845,8,2.48,7.9,7.9024,1811,211
Fe,Nordlund_2006_5,3,54,1.56,26,55.845,8,2.48,7.9,7.9024,1811,211
Fe,Nordlund_2006_6,3,37,1.56,26,55.845,8,2.48,7.9,7.9024,1811,211
Fe,Nordlund_2006_7,3,39,1.56,26,55.845,8,2.48,7.9,7.9024,1811,211
Fe,Nordlund_2006_8,3,42,1.56,26,55.845,8,2.48,7.9,7.9024,1811,211
Fe,Nordlund_2006_9,3,33,1.56,26,55.845,8,2.48,7.9,7.9024,1811,211
Fe,Nordlund_2006_10,3,46,1.56,26,55.845,8,2.48,7.9,7.9024,1811,211
Fe,Nordlund_2006_11,3,37,1.56,26,55.845,8,2.48,7.9,7.9024,1811,211
Fe,Nordlund_2006_12,3,39,1.56,26,55.845,8,2.48,7.9,7.9024,1811,211
Fe,Björkas_2007_1,3,67,1.56,26,55.845,8,2.48,7.9,7.9024,1811,211
Fe,Björkas_2007_2,3,35,1.56,26,55.845,8,2.48,7.9,7.9024,1811,211
Fe,Björkas_2007_3,3,37,1.56,26,55.845,8,2.48,7.9,7.9024,1811,211
Fe,Björkas_2007_4,3,42,1.56,26,55.845,8,2.48,7.9,7.9024,1811,211
Fe,Björkas_2007_5,3,40,1.56,26,55.845,8,2.48,7.9,7.9024,1811,211
Fe,Fu_2018,3,30,1.56,26,55.845,8,2.48,7.9,7.9024,1811,211
Fe,Yang_2021,3,18,1.56,26,55.845,8,2.48,7.9,7.9024,1811,211
Mo,Lucasson_1962,2,37,1.9,42,95.95,8,2.74,10.02,7.0924,2896,329
Mo,Biget_1974,2,36,1.9,42,95.95,8,2.74,10.02,7.0924,2896,329
Mo,Maury_1975,3,40,1.9,42,95.95,8,2.74,10.02,7.0924,2896,329
Mo,Paisanot_2002_1,3,49,1.9,42,95.95,8,2.74,10.02,7.0924,2896,329
Mo,Paisanot_2002_2,3,42,1.9,42,95.95,8,2.74,10.02,7.0924,2896,329
Mo,Zag_1983,1,30.5,1.9,42,95.95,8,2.74,10.02,7.0924,2896,329
Mo,Banisalman_2019,3,38,1.9,42,95.95,8,2.74,10.02,7.0924,2896,329
Ni,Lucasson_1962,2,24,1.49,28,58.6934,12,2.46,9.29,7.6398,1728,200
Ni,Gao_1993,3,38,1.49,28,58.6934,12,2.46,9.29,7.6398,1728,200
Ni,Liu_2015,6,32,1.49,28,58.6934,12,2.46,9.29,7.6398,1728,200
Ni,Dimitrov_1994,2,22,1.49,28,58.6934,12,2.46,9.29,7.6398,1728,200
Ni,Yang_2021,6,27,1.49,28,58.6934,12,2.46,9.29,7.6398,1728,200
Ni,Yang_2021,3,38,1.49,28,58.6934,12,2.46,9.29,7.6398,1728,200
Ti,Lucasson_1962,2,29,1.76,22,47.867,14,2.99,4.67,6.8281,1941,116
Ti,Shirley_1972,2,19,1.76,22,47.867,14,2.99,4.67,6.8281,1941,116
Ti,Bacon_1993,3,29,1.76,22,47.867,14,2.99,4.67,6.8281,1941,116
Ti,Wooding_1994,3,31,1.76,22,47.867,14,2.99,4.67,6.8281,1941,116
Ti,Karim_1978,1,22.3,1.76,22,47.867,14,2.99,4.67,6.8281,1941,116
Ti,Yang_2021,6,23,1.76,22,47.867,14,2.99,4.67,6.8281,1941,116
Ti,Yang_2021,3,12,1.76,22,47.867,14,2.99,4.67,6.8281,1941,116
V,Miller_1974,2,26,1.71,23,50.9415,8,2.58,6.38,6.7462,2183,128
V,Kenik_1975,1,34.33,1.71,23,50.9415,8,2.58,6.38,6.7462,2183,128
V,Zepeda_2003,3,26.83,1.71,23,50.9415,8,2.58,6.38,6.7462,2183,128
V,Phuong_2021,3,29,1.71,23,50.9415,8,2.58,6.38,6.7462,2183,128
V,Yang_2021,6,26,1.71,23,50.9415,8,2.58,6.38,6.7462,2183,128
V,Yang_2021,3,12,1.71,23,50.9415,8,2.58,6.38,6.7462,2183,128
V,Banisalman_2019,3,32,1.71,23,50.9415,8,2.58,6.38,6.7462,2183,128
Ta,Meissner_1971,2,32,2,73,180.94788,8,2.87,16.57,7.5496,3290,186
Ta,Jung_1972,2,44.5,2,73,180.94788,8,2.87,16.57,7.5496,3290,186
Ta,Youngblood_1969,2,32,2,73,180.94788,8,2.87,16.57,7.5496,3290,186
Ta,Salman_2023,3,60,2,73,180.94788,8,2.87,16.57,7.5496,3290,186
Ta,Saile_1985,1,19.8,2,73,180.94788,8,2.87,16.57,7.5496,3290,186
Ta,Phillipp_1979,1,18,2,73,180.94788,8,2.87,16.57,7.5496,3290,186
Ta,Biget_1979,2,45.5,2,73,180.94788,8,2.87,16.57,7.5496,3290,186
Ge,Loferski_1958,2,14.5,1.25,32,72.64,4,2.46,5.28,7.8994,1211.4,130
Ge,Holström_2010,6,21,1.25,32,72.64,4,2.46,5.28,7.8994,1211.4,130
Ge,Poulin_1980,2,20,1.25,32,72.64,4,2.46,5.28,7.8994,1211.4,130
Si,Loferski_1958,2,12.9,1.11,14,28.0855,12,2.7,3.34,8.1517,1687,47
Si,Hemment_1969,2,22,1.11,14,28.0855,12,2.7,3.34,8.1517,1687,47
Si,Windl_1998,3,13,1.11,14,28.0855,12,2.7,3.34,8.1517,1687,47
Si,Windl_1998,3,11,1.11,14,28.0855,12,2.7,3.34,8.1517,1687,47
Si,Windl_1998,3,15.7,1.11,14,28.0855,12,2.7,3.34,8.1517,1687,47
Si,Sayed_1995,3,15.75,1.11,14,28.0855,12,2.7,3.34,8.1517,1687,47
Si,Mazzarolo_2001,3,20.33,1.11,14,28.0855,12,2.7,3.34,8.1517,1687,47
Si,Windl_1998,3,11.42,1.11,14,28.0855,12,2.7,3.34,8.1517,1687,47
Si,Windl_1998,3,15.08,1.11,14,28.0855,12,2.7,3.34,8.1517,1687,47
Si,Windl_1998,3,12.25,1.11,14,28.0855,12,2.7,3.34,8.1517,1687,47
Si,Miller_1994,3,15.6,1.11,14,28.0855,12,2.7,3.34,8.1517,1687,47
Si,Holmström_2008,6,24,1.11,14,28.0855,12,2.7,3.34,8.1517,1687,47
Si,Uhlmann_1997,3,23,1.11,14,28.0855,12,2.7,3.34,8.1517,1687,47
Si,Holmström_2009,6,23,1.11,14,28.0855,12,2.7,3.34,8.1517,1687,47
Si,Holmström_2009,3,20,1.11,14,28.0855,12,2.7,3.34,8.1517,1687,47
Si,Holmström_2009,3,18,1.11,14,28.0855,12,2.7,3.34,8.1517,1687,47
Si,Holmström_2009,3,13,1.11,14,28.0855,12,2.7,3.34,8.1517,1687,47
Nb,Youngblood_1969,2,36,1.98,41,92.90638,8,2.87,8.45,6.7589,2750,105
Nb,Phillipp_1979,1,24,1.98,41,92.90638,8,2.87,8.45,6.7589,2750,105
Nb,Yang_2021,6,28,1.98,41,92.90638,8,2.87,8.45,6.7589,2750,105
Nb,Yang_2022,3,20,1.98,41,92.90638,8,2.87,8.45,6.7589,2750,105
Cd,Maury_1971,2,19,1.61,48,112.411,12,3.18,8.37,8.9938,594.22,50
Cd,Karim_1978,1,9.8,1.61,48,112.411,12,3.18,8.37,8.9938,594.22,50
Zr,Biget_1971,2,21,2.06,40,91.224,12,3.22,6.45,6.6339,2128,67
Zr,Neely_1970,2,28,2.06,40,91.224,12,3.22,6.45,6.6339,2128,67
Zr,Ackland_1995,3,55,2.06,40,91.224,12,3.22,6.45,6.6339,2128,67
Zr,Yang_2021,6,20,2.06,40,91.224,12,3.22,6.45,6.6339,2128,67
Zr,Yang_2021,3,16,2.06,40,91.224,12,3.22,6.45,6.6339,2128,67
Co,Maury_1969,2,24,1.52,27,58.933195,12,2.47,9.2,7.881,1768,209
Co,Howe_1970,1,27.8,1.52,27,58.933195,12,2.47,9.2,7.881,1768,209
Pd,Jimenez_1967,2,34,1.69,46,106.42,12,2.77,11.76,8.3369,1828.05,121
W,Neely_1968,2,40,1.93,74,183.84,8,2.75,19.16,7.864,3695,411
W,Vadja_1977,4,50,1.93,74,183.84,8,2.75,19.16,7.864,3695,411
W,Banisalman_2017,3,85,1.93,74,183.84,8,2.75,19.16,7.864,3695,411
W,Fikar_2009,3,45,1.93,74,183.84,8,2.75,19.16,7.864,3695,411
W,Fikar_2009,3,61,1.93,74,183.84,8,2.75,19.16,7.864,3695,411
W,Fikar_2009,3,55,1.93,74,183.84,8,2.75,19.16,7.864,3695,411
W,Maury_1978,2,43,1.93,74,183.84,8,2.75,19.16,7.864,3695,411
W,Yang_2021,6,48,1.93,74,183.84,8,2.75,19.16,7.864,3695,411
W,Yang_2021,3,36,1.93,74,183.84,8,2.75,19.16,7.864,3695,411
W,Banisalman_2019,3,42,1.93,74,183.84,8,2.75,19.16,7.864,3695,411
U1,Beeler_2018,3,73.2,1.75,92,238.02891,8,2.9,21.15,6.1941,1405.3,208
U1,Beeler_2018,3,47.1,1.75,92,238.02891,8,2.9,21.15,6.1941,1405.3,208
U1,Beeler_2018,3,35.6,1.75,92,238.02891,8,2.9,21.15,6.1941,1405.3,208
U2,Beeler_2018,3,66.3,1.75,92,238.02891,8,2.48,19.1,6.1941,1405.3,208
Au,Bauer_1964,2,34.5,1.74,79,196.96657,12,2.95,18.03,9.2255,1337.33,78
Au,Bauer_1969,3,36,1.74,79,196.96657,12,2.95,18.03,9.2255,1337.33,78
Au,Ogilvie_1969,5,20.17,1.74,79,196.96657,12,2.95,18.03,9.2255,1337.33,78
Pt,Lowe_1966,5,37,1.77,78,195.084,12,2.79,21.13,8.9587,2041.4,168
Pb,Urban_1974,1,7.5,1.54,82,207.2,12,3.53,11.08,7.4167,600.61,16
Zn,Myhra_1973,2,14.5,1.42,30,65.38,12,2.87,7.53,9.3942,692.68,108
Zn,Karim_1978,1,9.2,1.42,30,65.38,12,2.87,7.53,9.3942,692.68,108
Th,Guinan_1973,2,35,1.8,90,232.03806,12,3.57,11.99,6.3067,2115,79
C1,Koike_1992,1,43.37,0.67,6,12.011,4,1.54,3.53,11.2603,4440,1220
C1,Bourgoin_1976,5,35,0.67,6,12.011,4,1.54,3.53,11.2603,4440,1220
C2,Zobelli_2007,5,282,0.67,6,12.011,3,1.42,1.94,11.2603,4489,18
C2,Crespi_1996,3,31.13,0.67,6,12.011,3,1.42,1.94,11.2603,4489,18
C2,Krasheninnikov_2005,3,22,0.67,6,12.011,3,1.42,1.94,11.2603,4489,18
C2,Steffen_1992,4,35,0.67,6,12.011,3,1.42,1.94,11.2603,4489,18
Lu,Daou_1977,2,17,2.17,71,174.967,12,3.46,9.95,5.4259,1925,67
Ir,Gely_1983,2,46,1.8,77,192.217,12,2.73,22.3,8.967,2719,528
Sn,Mcilwain_1975,2,22,1.45,50,118.71,6,3.1,7.13,7.3439,505.08,50

File: data/monoatomic/eds_m1.csv
Label,Ed (eV),Z,m (u),r (pm),rho (g/cm^3),E_coh (eV/atom),E_ioniz (eV),alpha (1/K),R (Ohm*m),T_melt (K),E (GPa),CN,l_bond (A)
Ag,19.16666667,47,107.8682,165,10.49,2.95,7.576281119,1.89e-05,1.6e-08,1234.93,83.0,12,2.9
Au,20.17,79,196.96657,174,19.3,3.81,9.225236421,1.42e-05,2.2e-08,1337.33,78.0,12,2.95
C1,31.0,6,12.011,67,3.51,7.84,11.26077898,7e-07,1e+18,3873.15,1050.0,4,1.54
C2,31.0,6,12.011,67,2.07,7.41,11.26077898,4e-07,7.599999999999999e-06,3873.15,15.85,3,1.42
Cd,9.8,48,112.414,161,8.65,1.16,8.994113208,3.08e-05,7e-08,594.22,50.0,12,3.18
Co,27.8,27,58.933194,152,8.9,4.39,7.880990647,1.3e-05,6e-08,1768.15,209.0,12,2.47
Cu,14.0,29,63.546,145,8.96,3.49,7.726563029,1.65e-05,1.7e-08,1357.77,130.0,12,2.53
Mg,11.0,12,24.305,145,1.738,1.51,7.645721725,2.5e-05,4.4e-08,923.15,45.0,12,3.17
Mo,27.0,42,95.95,190,10.28,6.82,7.092269726,4.8e-06,5e-08,2896.15,329.0,8,2.74
Nb,24.0,41,92.90637,198,8.57,7.57,6.758540243,7.3e-06,1.5e-07,2750.15,105.0,8,2.87
Pb,7.5,82,207.2,154,11.34,2.03,7.416671366,2.89e-05,2.1e-07,600.61,16.0,12,3.53
Ta,18.0,73,180.94788,200,16.65,8.1,7.887209208,6.3e-06,1.3e-07,3290.15,186.0,8,2.87
Ti,22.3,22,47.867,176,4.507,4.85,6.82798085,8.6e-06,4e-07,1941.15,116.0,14,2.99
V,34.33,23,50.9415,171,6.11,5.31,6.746103119,8.4e-06,2e-07,2183.15,128.0,8,2.58
Zn,9.2,30,65.38,142,7.14,1.35,9.394174016,3.02e-05,5.9e-08,692.68,108.0,12,2.87

File: data/monoatomic/eds_m3.csv
Label,Ed (eV),Z,m (u),r (pm),rho (g/cm^3),E_coh (eV/atom),E_ioniz (eV),alpha (1/K),R (Ohm*m),T_melt (K),E (GPa),CN,l_bond (A)
Ag,20.0,47,107.8682,165,10.49,2.95,7.576281119,1.89e-05,1.6e-08,1234.93,83.0,12,2.9
Al,14.0,13,26.9815384,118,2.7,3.39,5.985365726,2.31e-05,2.6e-08,933.47,70.0,12,2.86
Au,36.0,79,196.96657,174,19.3,3.81,9.225236421,1.42e-05,2.2e-08,1337.33,78.0,12,2.95
Be,21.0,4,9.0121831,112,1.848,3.32,9.322660556,1.13e-05,4e-08,1560.15,287.0,12,2.24
C1,70.0,6,12.011,67,3.51,7.84,11.26077898,7e-07,1e+18,3873.15,1050.0,4,1.54
C2,22.0,6,12.011,67,2.07,7.41,11.26077898,4e-07,7.599999999999999e-06,3873.15,15.85,3,1.42
Co,40.0,27,58.933194,152,8.9,4.39,7.880990647,1.3e-05,6e-08,1768.15,209.0,12,2.47
Cr,40.0,24,51.9961,166,7.19,4.1,6.766831659,4.9e-06,1.3e-07,2180.15,279.0,8,2.57
Cu,18.0,29,63.546,145,8.96,3.49,7.726563029,1.65e-05,1.7e-08,1357.77,130.0,12,2.53
Fe,18.0,26,55.845,156,7.874,4.28,7.902755613,1.18e-05,9.7e-08,1811.15,211.0,8,2.48
Mn,40.0,25,54.938043,161,7.47,2.92,7.434290624,2.17e-05,1.6e-06,1519.15,198.0,16,2.84
Mo,38.0,42,95.95,190,10.28,6.82,7.092269726,4.8e-06,5e-08,2896.15,329.0,8,2.74
Nb,20.0,41,92.90637,198,8.57,7.57,6.758540243,7.3e-06,1.5e-07,2750.15,105.0,8,2.87
Ni,38.0,28,58.6934,149,8.908,4.44,7.639503164,1.34e-05,7e-08,1728.15,200.0,12,2.46
Pb,25.0,82,207.2,154,11.34,2.03,7.416671366,2.89e-05,2.1e-07,600.61,16.0,12,3.53
Si,11.0,14,28.085,111,2.33,4.63,8.151498085,2.6e-06,0.001,1687.15,47.0,12,2.7
Ta,60.0,73,180.94788,200,16.65,8.1,7.887209208,6.3e-06,1.3e-07,3290.15,186.0,8,2.87
Ti,12.0,22,47.867,176,4.507,4.85,6.82798085,8.6e-06,4e-07,1941.15,116.0,14,2.99
U1,35.6,92,238.02891,240,19.05,5.55,6.193687547,1.39e-05,2.8e-07,1408.15,208.0,8,2.9
U2,66.3,92,238.02891,240,21.15,5.55,6.193687547,1.39e-05,2.8e-07,1408.15,208.0,8,2.9
V,12.0,23,50.9415,171,6.11,5.31,6.746103119,8.4e-06,2e-07,2183.15,128.0,8,2.58
W,36.0,74,183.84,193,19.25,8.9,7.980487635,4.5e-06,5e-08,3695.15,411.0,8,2.75
Zr,16.0,40,91.224,206,6.511,6.25,6.634169007,5.7e-06,4.2e-07,2128.15,68.0,12,3.22

File: data/monoatomic/eds_m6.csv
Label,Ed (eV),Z,m (u),r (pm),rho (g/cm^3),E_coh (eV/atom),E_ioniz (eV),alpha (1/K),R (Ohm*m),T_melt (K),E (GPa),CN,l_bond (A)
Ag,24.0,47,107.8682,165,10.49,2.95,7.576281119,1.89e-05,1.6e-08,1234.93,83.0,12,2.9
Al,16.0,13,26.9815384,118,2.7,3.39,5.985365726,2.31e-05,2.6e-08,933.47,70.0,12,2.86
Cu,25.0,29,63.546,145,8.96,3.49,7.726563029,1.65e-05,1.7e-08,1357.77,130.0,12,2.53
Fe,29.0,26,55.845,156,7.874,4.28,7.902755613,1.18e-05,9.7e-08,1811.15,211.0,8,2.48
Ge,21.0,32,72.63,125,5.323,3.85,7.897573478,6e-06,0.0005,1211.45,103.0,4,2.46
Nb,28.0,41,92.90637,198,8.57,7.57,6.758540243,7.3e-06,1.5e-07,2750.15,105.0,8,2.87
Ni,27.0,28,58.6934,149,8.908,4.44,7.639503164,1.34e-05,7e-08,1728.15,200.0,12,2.46
Si,23.0,14,28.085,111,2.33,4.63,8.151498085,2.6e-06,0.001,1687.15,47.0,12,2.7
Ti,23.0,22,47.867,176,4.507,4.85,6.82798085,8.6e-06,4e-07,1941.15,116.0,14,2.99
V,26.0,23,50.9415,171,6.11,5.31,6.746103119,8.4e-06,2e-07,2183.15,128.0,8,2.58
W,48.0,74,183.84,193,19.25,8.9,7.980487635,4.5e-06,5e-08,3695.15,411.0,8,2.75
Zr,20.0,40,91.224,206,6.511,6.25,6.634169007,5.7e-06,4.2e-07,2128.15,68.0,12,3.22

File: data/monoatomic/eds_methods_task.csv
Method,Label,Ed (eV),Z,m (u),r (pm),rho (g/cm^3),E_coh (eV/atom),E_ioniz (eV),alpha (1/K),R (Ohm*m),T_melt (K),E (GPa),CN,l_bond (A)
1,Ag,19.16666667,47,107.8682,165,10.49,2.95,7.576281119,1.89e-05,1.6e-08,1234.93,83.0,12,2.9
1,Au,20.17,79,196.96657,174,19.3,3.81,9.225236421,1.42e-05,2.2e-08,1337.33,78.0,12,2.95
1,C1,31.0,6,12.011,67,3.51,7.84,11.26077898,7e-07,1e+18,3873.15,1050.0,4,1.54
1,C2,31.0,6,12.011,67,2.07,7.41,11.26077898,4e-07,7.599999999999999e-06,3873.15,15.85,3,1.42
1,Cd,9.8,48,112.414,161,8.65,1.16,8.994113208,3.08e-05,7e-08,594.22,50.0,12,3.18
1,Co,27.8,27,58.933194,152,8.9,4.39,7.880990647,1.3e-05,6e-08,1768.15,209.0,12,2.47
1,Cu,14.0,29,63.546,145,8.96,3.49,7.726563029,1.65e-05,1.7e-08,1357.77,130.0,12,2.53
1,Mg,11.0,12,24.305,145,1.738,1.51,7.645721725,2.5e-05,4.4e-08,923.15,45.0,12,3.17
1,Mo,27.0,42,95.95,190,10.28,6.82,7.092269726,4.8e-06,5e-08,2896.15,329.0,8,2.74
1,Nb,24.0,41,92.90637,198,8.57,7.57,6.758540243,7.3e-06,1.5e-07,2750.15,105.0,8,2.87
1,Pb,7.5,82,207.2,154,11.34,2.03,7.416671366,2.89e-05,2.1e-07,600.61,16.0,12,3.53
1,Ta,18.0,73,180.94788,200,16.65,8.1,7.887209208,6.3e-06,1.3e-07,3290.15,186.0,8,2.87
1,Ti,22.3,22,47.867,176,4.507,4.85,6.82798085,8.6e-06,4e-07,1941.15,116.0,14,2.99
1,V,34.33,23,50.9415,171,6.11,5.31,6.746103119,8.4e-06,2e-07,2183.15,128.0,8,2.58
1,Zn,9.2,30,65.38,142,7.14,1.35,9.394174016,3.02e-05,5.9e-08,692.68,108.0,12,2.87
2,Ag,24.0,47,107.8682,165,10.49,2.95,7.576281119,1.89e-05,1.6e-08,1234.93,83.0,12,2.9
2,Al,16.0,13,26.9815384,118,2.7,3.39,5.985365726,2.31e-05,2.6e-08,933.47,70.0,12,2.86
2,Au,34.5,79,196.96657,174,19.3,3.81,9.225236421,1.42e-05,2.2e-08,1337.33,78.0,12,2.95
2,C1,35.0,6,12.011,67,3.51,7.84,11.26077898,7e-07,1e+18,3873.15,1050.0,4,1.54
2,C2,34.0,6,12.011,67,2.07,7.41,11.26077898,4e-07,7.599999999999999e-06,3873.15,15.85,3,1.42
2,Cd,19.0,48,112.414,161,8.65,1.16,8.994113208,3.08e-05,7e-08,594.22,50.0,12,3.18
2,Co,24.0,27,58.933194,152,8.9,4.39,7.880990647,1.3e-05,6e-08,1768.15,209.0,12,2.47
2,Cu,15.0,29,63.546,145,8.96,3.49,7.726563029,1.65e-05,1.7e-08,1357.77,130.0,12,2.53
2,Fe,22.33333333,26,55.845,156,7.874,4.28,7.902755613,1.18e-05,9.7e-08,1811.15,211.0,8,2.48
2,Ge,14.5,32,72.63,125,5.323,3.85,7.897573478,6e-06,0.0005,1211.45,103.0,4,2.46
2,Ir,46.0,77,192.217,180,22.56,6.94,9.120557298,6.4e-06,4.7e-08,2739.15,528.0,12,2.73
2,Lu,17.0,71,174.9668,217,9.841,4.43,5.425695165,9.9e-06,5.6e-07,1936.15,69.0,12,3.46
2,Mg,10.0,12,24.305,145,1.738,1.51,7.645721725,2.5e-05,4.4e-08,923.15,45.0,12,3.17
2,Mo,36.0,42,95.95,190,10.28,6.82,7.092269726,4.8e-06,5e-08,2896.15,329.0,8,2.74
2,Nb,36.0,41,92.90637,198,8.57,7.57,6.758540243,7.3e-06,1.5e-07,2750.15,105.0,8,2.87
2,Ni,22.0,28,58.6934,149,8.908,4.44,7.639503164,1.34e-05,7e-08,1728.15,200.0,12,2.46
2,Pd,34.0,46,106.42,169,12.023,3.89,8.337018511,1.18e-05,1e-07,1828.05,121.0,12,2.77
2,Pt,37.0,78,195.084,177,21.45,5.84,9.016914601,8.8e-06,1.1e-07,2041.45,168.0,12,2.79
2,Si,12.9,14,28.085,111,2.33,4.63,8.151498085,2.6e-06,0.001,1687.15,47.0,12,2.7
2,Sn,22.0,50,118.71,145,7.31,3.14,7.344121478,2.2e-05,1.1e-07,505.08,50.0,6,3.1
2,Ta,32.0,73,180.94788,200,16.65,8.1,7.887209208,6.3e-06,1.3e-07,3290.15,186.0,8,2.87
2,Th,35.0,90,232.0377,237,11.724,6.2,6.083826288,1.1e-05,1.5e-07,2023.15,79.0,12,3.57
2,Ti,19.0,22,47.867,176,4.507,4.85,6.82798085,8.6e-06,4e-07,1941.15,116.0,14,2.99
2,V,26.0,23,50.9415,171,6.11,5.31,6.746103119,8.4e-06,2e-07,2183.15,128.0,8,2.58
2,W,40.0,74,183.84,193,19.25,8.9,7.980487635,4.5e-06,5e-08,3695.15,411.0,8,2.75
2,Zn,14.5,30,65.38,142,7.14,1.35,9.394174016,3.02e-05,5.9e-08,692.68,108.0,12,2.87
2,Zr,21.0,40,91.224,206,6.511,6.25,6.634169007,5.7e-06,4.2e-07,2128.15,68.0,12,3.22
3,Ag,20.0,47,107.8682,165,10.49,2.95,7.576281119,1.89e-05,1.6e-08,1234.93,83.0,12,2.9
3,Al,14.0,13,26.9815384,118,2.7,3.39,5.985365726,2.31e-05,2.6e-08,933.47,70.0,12,2.86
3,Au,36.0,79,196.96657,174,19.3,3.81,9.225236421,1.42e-05,2.2e-08,1337.33,78.0,12,2.95
3,Be,21.0,4,9.0121831,112,1.848,3.32,9.322660556,1.13e-05,4e-08,1560.15,287.0,12,2.24
3,C1,70.0,6,12.011,67,3.51,7.84,11.26077898,7e-07,1e+18,3873.15,1050.0,4,1.54
3,C2,22.0,6,12.011,67,2.07,7.41,11.26077898,4e-07,7.599999999999999e-06,3873.15,15.85,3,1.42
3,Co,40.0,27,58.933194,152,8.9,4.39,7.880990647,1.3e-05,6e-08,1768.15,209.0,12,2.47
3,Cr,40.0,24,51.9961,166,7.19,4.1,6.766831659,4.9e-06,1.3e-07,2180.15,279.0,8,2.57
3,Cu,18.0,29,63.546,145,8.96,3.49,7.726563029,1.65e-05,1.7e-08,1357.77,130.0,12,2.53
3,Fe,18.0,26,55.845,156,7.874,4.28,7.902755613,1.18e-05,9.7e-08,1811.15,211.0,8,2.48
3,Mn,40.0,25,54.938043,161,7.47,2.92,7.434290624,2.17e-05,1.6e-06,1519.15,198.0,16,2.84
3,Mo,38.0,42,95.95,190,10.28,6.82,7.092269726,4.8e-06,5e-08,2896.15,329.0,8,2.74
3,Nb,20.0,41,92.90637,198,8.57,7.57,6.758540243,7.3e-06,1.5e-07,2750.15,105.0,8,2.87
3,Ni,38.0,28,58.6934,149,8.908,4.44,7.639503164,1.34e-05,7e-08,1728.15,200.0,12,2.46
3,Pb,25.0,82,207.2,154,11.34,2.03,7.416671366,2.89e-05,2.1e-07,600.61,16.0,12,3.53
3,Si,11.0,14,28.085,111,2.33,4.63,8.151498085,2.6e-06,0.001,1687.15,47.0,12,2.7
3,Ta,60.0,73,180.94788,200,16.65,8.1,7.887209208,6.3e-06,1.3e-07,3290.15,186.0,8,2.87
3,Ti,12.0,22,47.867,176,4.507,4.85,6.82798085,8.6e-06,4e-07,1941.15,116.0,14,2.99
3,U1,35.6,92,238.02891,240,19.05,5.55,6.193687547,1.39e-05,2.8e-07,1408.15,208.0,8,2.9
3,U2,66.3,92,238.02891,240,21.15,5.55,6.193687547,1.39e-05,2.8e-07,1408.15,208.0,8,2.9
3,V,12.0,23,50.9415,171,6.11,5.31,6.746103119,8.4e-06,2e-07,2183.15,128.0,8,2.58
3,W,36.0,74,183.84,193,19.25,8.9,7.980487635,4.5e-06,5e-08,3695.15,411.0,8,2.75
3,Zr,16.0,40,91.224,206,6.511,6.25,6.634169007,5.7e-06,4.2e-07,2128.15,68.0,12,3.22
6,Ag,24.0,47,107.8682,165,10.49,2.95,7.576281119,1.89e-05,1.6e-08,1234.93,83.0,12,2.9
6,Al,16.0,13,26.9815384,118,2.7,3.39,5.985365726,2.31e-05,2.6e-08,933.47,70.0,12,2.86
6,Cu,25.0,29,63.546,145,8.96,3.49,7.726563029,1.65e-05,1.7e-08,1357.77,130.0,12,2.53
6,Fe,29.0,26,55.845,156,7.874,4.28,7.902755613,1.18e-05,9.7e-08,1811.15,211.0,8,2.48
6,Ge,21.0,32,72.63,125,5.323,3.85,7.897573478,6e-06,0.0005,1211.45,103.0,4,2.46
6,Nb,28.0,41,92.90637,198,8.57,7.57,6.758540243,7.3e-06,1.5e-07,2750.15,105.0,8,2.87
6,Ni,27.0,28,58.6934,149,8.908,4.44,7.639503164,1.34e-05,7e-08,1728.15,200.0,12,2.46
6,Si,23.0,14,28.085,111,2.33,4.63,8.151498085,2.6e-06,0.001,1687.15,47.0,12,2.7
6,Ti,23.0,22,47.867,176,4.507,4.85,6.82798085,8.6e-06,4e-07,1941.15,116.0,14,2.99
6,V,26.0,23,50.9415,171,6.11,5.31,6.746103119,8.4e-06,2e-07,2183.15,128.0,8,2.58
6,W,48.0,74,183.84,193,19.25,8.9,7.980487635,4.5e-06,5e-08,3695.15,411.0,8,2.75
6,Zr,20.0,40,91.224,206,6.511,6.25,6.634169007,5.7e-06,4.2e-07,2128.15,68.0,12,3.22
