Repository: ArmanDuha8/machine-learning-threshold-displacement-energy-dataset

# Machine Learning-Driven Threshold Displacement Energy Dataset

This repository contains the dataset, metadata, and analysis scripts associated with the manuscript:

**"Machine Learning-Driven Analytical Models for Threshold Displacement Energy Prediction in Materials"**  
*Authors*: Rosty B. Martinez Duque, Arman Duha, and Mario F. Borunda  
*Date*: January 22, 2025

## Overview

Understanding the threshold displacement energy (Ed) is crucial for predicting radiation damage in materials, particularly in applications like nuclear reactors, aerospace, and advanced materials engineering. This repository includes:

File: data/polyatomic/eds_types_task_temp.csv
Type,label,Ed (eV),T (K),PKA_Z,PKA_CN,PKA_Stochiometry,PKA_l (A),rho (g/cm^3),PKA_m (u),PKA_r (pm)
ceramic,Al2O3_2_O,14.0,293,8,3,0.6,1.85918,3.867636319,15.999,48
ceramic,Al2O3_Al,45.666666666666664,293,13,6,0.4,1.9141,3.98,26.9815384,118
ceramic,Al2O3_Al,45.0,77,13,6,0.4,1.9141,3.98,26.9815384,118
ceramic,Al2O3_O,53.666666666666664,293,8,4,0.6,1.9141,3.98,15.999,48
ceramic,Al2O3_O,80.0,77,8,4,0.6,1.9141,3.98,15.999,48
ceramic,AlN_Al,94.0,0,13,4,0.5,1.9,3.2,26.9815384,118
ceramic,AlN_N,39.0,0,7,4,0.5,1.9,3.2,14.007,56
ceramic,BN_B,17.2,293,5,3,0.5,1.45,1.96,10.81,87
ceramic,BN_N,17.8,293,7,3,0.5,1.45,1.96,14.007,56
ceramic,BaTiO3_Ba,64.0,300,56,12,0.2,2.83,6.02,137.327,253
ceramic,BaTiO3_O,45.0,293,8,6,0.6,2.553333333,6.02,15.999,48
ceramic,BaTiO3_O,40.0,300,8,6,0.6,2.553333333,6.02,15.999,48
ceramic,BaTiO3_Ti,97.0,300,22,6,0.2,2.0,6.02,47.867,176
ceramic,CaO_O,58.0,293,8,6,0.5,2.4,3.35,15.999,48
ceramic,CaTiO3_2_O,45.0,293,8,6,0.6,2.48,3.84,15.999,48
ceramic,CaTiO3_Ca,82.0,300,20,8,0.2,2.51,4.03,40.078,194
ceramic,CaTiO3_Ti,69.0,300,22,6,0.2,1.96,4.03,47.867,176
ceramic,CaZrO3_Ca,21.0,293,20,12,0.2,2.94,4.14,40.078,194
ceramic,CaZrO3_O,53.0,293,8,6,0.6,2.653333333,4.14,15.999,48
ceramic,CaZrO3_Zr,9.3,293,40,6,0.2,2.08,4.14,91.224,206
ceramic,CaZrTi2O7_2_Ca,25.0,0,20,8,0.090909091,2.43,4.4346,40.078,194
ceramic,CaZrTi2O7_2_O,15.0,0,8,4,0.636363636,2.18,4.4346,15.999,48
ceramic,CaZrTi2O7_2_Ti,43.0,0,22,6,0.181818182,1.95,4.4346,47.867,176
ceramic,CaZrTi2O7_2_Zr,48.0,0,40,7,0.090909091,2.16,4.4346,91.224,206
ceramic,CaZrTi2O7_Ca,18.0,293,20,8,0.090909091,2.515,4.3,40.078,194
ceramic,CaZrTi2O7_O,45.0,293,8,4,0.636363636,2.238333333,4.3,15.999,48
ceramic,CaZrTi2O7_Ti,15.0,293,22,6,0.181818182,2.0,4.3,47.867,176
ceramic,CaZrTi2O7_Zr,7.8,293,40,7,0.090909091,2.2,4.3,91.224,206
ceramic,CeO2_Ce,52.63,100,58,8,0.33,2.37,6.99,140.116,235
ceramic,CeO2_Ce,56.0,30,58,8,0.33,2.37,6.99,140.116,235
ceramic,CeO2_Ce,51.0,650,58,8,0.33,2.37,6.99,140.116,235
ceramic,CeO2_O,28.17,100,8,4,0.67,2.37,6.99,15.999,48
ceramic,CeO2_O,27.0,30,8,4,0.67,2.37,6.99,15.999,48
ceramic,CeO2_O,33.0,650,8,4,0.67,2.37,6.99,15.999,48
ceramic,Er2O3_Er,71.5,293,68,6,0.4,2.25,8.89,167.259,226
ceramic,Er2O3_O,86.67,293,8,4,0.6,2.25,8.89,15.999,48
ceramic,Ga2O3_Ga,28.0,0,31,5,0.4,2.01,5.89,69.723,136
ceramic,Ga2O3_O,14.0,0,8,4,0.6,2.01,5.89,15.999,48
ceramic,Gd2Ti2O7_Gd,84.0,30,64,8,0.18,2.44,6.56,157.25,233
ceramic,Gd2Ti2O7_Gd,84.0,300,64,8,0.18,2.44,6.56,157.25,233
ceramic,Gd2Ti2O7_O,52.0,30,8,4,0.64,2.24,6.56,15.999,48
ceramic,Gd2Ti2O7_O,52.0,300,8,4,0.64,2.24,6.56,15.999,48
ceramic,Gd2Ti2O7_Ti,205.0,30,22,6,0.18,1.97,6.56,47.867,176
ceramic,Gd2Ti2O7_Ti,205.0,300,22,6,0.18,1.97,6.56,47.867,176
ceramic,Gd2Zr2O7_Gd,72.0,30,64,8,0.18,2.48,6.84,157.25,233
ceramic,Gd2Zr2O7_Gd,72.0,300,64,8,0.18,2.48,6.84,157.25,233
ceramic,Gd2Zr2O7_O,52.0,30,8,4,0.64,2.32,6.84,15.999,48
ceramic,Gd2Zr2O7_O,41.0,300,8,4,0.64,2.32,6.84,15.999,48
ceramic,Gd2Zr2O7_Zr,121.0,30,40,6,0.18,2.09,6.84,91.224,206
ceramic,Gd2Zr2O7_Zr,121.0,300,40,6,0.18,2.09,6.84,91.224,206
ceramic,HfO2_O,14.0,293,8,4,0.67,2.14,10.63,15.999,48
ceramic,La2Zr2O7_La,5.4,293,57,8,0.181818182,2.565,6.02,138.90547,240
ceramic,La2Zr2O7_La,153.0,350,57,8,0.181818182,2.565,6.02,138.90547,240
ceramic,La2Zr2O7_O,47.0,293,8,4,0.636363636,2.45125,6.02,15.999,48
ceramic,La2Zr2O7_O,49.33333333,350,8,4,0.636363636,2.45125,6.02,15.999,48
ceramic,La2Zr2O7_Zr,8.2,293,40,6,0.181818182,2.11,6.02,91.224,206
ceramic,La2Zr2O7_Zr,188.0,350,40,6,0.181818182,2.11,6.02,91.224,206
ceramic,LaPO4_La,56.0,300,57,9,0.17,2.64,5.07,138.90547,240
ceramic,LaPO4_O,8.0,300,8,4,0.66,2.1,5.07,15.999,48
ceramic,LaPO4_P,75.0,300,15,4,0.17,1.54,5.07,30.973762,98
ceramic,LiAlO2_Al,79.0,0,13,6,0.25,1.91,3.44,26.9815384,118
ceramic,LiAlO2_Li,28.0,0,3,6,0.25,2.09,3.44,6.94,167
ceramic,LiAlO2_O,52.0,0,8,6,0.5,2.0,3.44,15.999,48
ceramic,LiF_Li,1.64,77,3,6,0.5,2.04,2.53,6.94,167
ceramic,LiFe5O8_Fe,31.6,0,26,5,0.36,2.0,4.5,55.845,156
ceramic,LiFe5O8_Li,38.9,0,3,6,0.07,2.13,4.5,6.94,167
ceramic,LiFe5O8_O,34.6,0,8,4,0.57,2.07,4.5,15.999,48
ceramic,LiNbO3_O,53.0,288,8,3,0.6,2.1,4.39,15.999,48
ceramic,MgAl2O4_O,59.0,77,8,4,0.571428571,1.92,3.58,15.999,48
ceramic,MgO_Mg,85.0,0,12,6,0.5,2.1,3.63,24.305,145
ceramic,MgO_Mg,115.0,10,12,6,0.5,2.1,3.63,24.305,145
ceramic,MgO_Mg,34.0,1000,12,6,0.5,2.1,3.63,24.305,145
ceramic,MgO_Mg,62.0,293,12,6,0.5,2.1,3.63,24.305,145
ceramic,MgO_Mg,61.0,300,12,6,0.5,2.1,3.63,24.305,145
ceramic,MgO_O,80.0,0,8,6,0.5,2.1,3.63,15.999,48
ceramic,MgO_O,63.4,10,8,6,0.5,2.1,3.63,15.999,48
ceramic,MgO_O,51.0,1000,8,6,0.5,2.1,3.63,15.999,48
ceramic,MgO_O,75.0,293,8,6,0.5,2.1,3.63,15.999,48
ceramic,MgO_O,91.0,300,8,6,0.5,2.1,3.63,15.999,48
ceramic,MgO_O,60.0,78,8,6,0.5,2.1,3.63,15.999,48
ceramic,Nb3Ge_Ge,15.0,20,32,12,0.25,2.89,8.44,72.63,125
ceramic,Nb3Ge_Nb,19.0,20,41,6,0.75,2.79,8.44,92.90637,198
ceramic,SiC_C,21.06833333333333,0,6,4,0.5,1.89,3.23,12.011,67
ceramic,SiC_C,36.25,10,6,4,0.5,1.89,3.23,12.011,67
ceramic,SiC_C,25.5,100,6,4,0.5,1.89,3.23,12.011,67
ceramic,SiC_C,49.5,150,6,4,0.5,1.89,3.23,12.011,67
ceramic,SiC_C,33.0,185,6,4,0.5,1.89,3.23,12.011,67
ceramic,SiC_C,21.8,293,6,4,0.5,1.89,3.23,12.011,67
ceramic,SiC_C,32.621818181818185,300,6,4,0.5,1.89,3.23,12.011,67
ceramic,SiC_C,16.3,55,6,4,0.5,1.89,3.23,12.011,67
ceramic,SiC_Si,54.46666666666667,0,14,4,0.5,1.89,3.23,28.085,111
ceramic,SiC_Si,48.75,10,14,4,0.5,1.89,3.23,28.085,111
ceramic,SiC_Si,46.2,100,14,4,0.5,1.89,3.23,28.085,111
ceramic,SiC_Si,74.5,150,14,4,0.5,1.89,3.23,28.085,111
ceramic,SiC_Si,97.0,220,14,4,0.5,1.89,3.23,28.085,111
ceramic,SiC_Si,25.0,293,14,4,0.5,1.89,3.23,28.085,111
ceramic,SiC_Si,49.26636363636363,300,14,4,0.5,1.89,3.23,28.085,111
ceramic,SiC_Si,92.6,55,14,4,0.5,1.89,3.23,28.085,111
ceramic,SiC_Si,110.0,890,14,4,0.5,1.89,3.23,28.085,111
ceramic,SiO2_O,29.0,0,8,2,0.67,1.6,2.63,15.999,48
ceramic,SiO2_O,32.5,77,8,2,0.67,1.6,2.63,15.999,48
ceramic,SiO2_Si,71.0,0,14,4,0.33,1.6,2.63,28.085,111
ceramic,SiO2_Si,20.0,77,14,4,0.33,1.6,2.63,28.085,111
ceramic,SmS_S,90.0,21,16,5,0.5,2.8,3.7,32.06,88
ceramic,SmS_Sm,20.0,21,62,5,0.5,2.8,3.7,150.36,238
ceramic,SrO_O,67.0,0,8,6,0.5,2.58,4.99,15.999,48
ceramic,SrO_Sr,49.0,0,38,6,0.5,2.58,4.99,87.62,219
ceramic,SrTiO3_O,36.0,0,8,6,0.6,2.5,5.0368915,15.999,48
ceramic,SrTiO3_O,45.0,293,8,6,0.6,2.5,5.0368915,15.999,48
ceramic,SrTiO3_O,50.0,300,8,6,0.6,2.5,5.0368915,15.999,48
ceramic,SrTiO3_Sr,54.0,0,38,12,0.2,2.77,5.0368915,87.62,219
ceramic,SrTiO3_Sr,70.0,300,38,12,0.2,2.77,5.0368915,87.62,219
ceramic,SrTiO3_Ti,140.0,300,22,6,0.2,1.96,5.0368915,47.867,176
ceramic,TaC0.8_C,28.0,21,6,6,0.45,2.23,14.37,12.011,67
ceramic,TaC0.8_Ta,32.0,21,73,6,0.65,2.23,14.37,180.94788,200
ceramic,TaC_C,16.0,21,6,6,0.5,2.23,14.37,12.011,67
ceramic,TaC_C,23.0,293,6,6,0.5,2.23,14.37,12.011,67
ceramic,TaC_Ta,33.5,21,73,6,0.5,2.23,14.37,180.94788,200
ceramic,ThO2_O,25.17,100,8,4,0.67,2.43,9.98,15.999,48
ceramic,ThO2_Th,54.5,100,90,8,0.33,2.43,9.98,232.0377,237
ceramic,Ti3SiC2_C,28.0,0,6,6,0.33,2.19,4.5,12.011,67
ceramic,Ti3SiC2_Si,31.0,0,14,6,0.17,2.7,4.5,28.085,111
ceramic,Ti3SiC2_Ti,26.0,0,22,6,0.5,2.4,4.5,47.867,176
ceramic,TiO2_O,40.0,160,8,3,0.666666667,1.96,4.24,15.999,48
ceramic,TiO2_O,39.0,293,8,3,0.666666667,1.96,4.24,15.999,48
ceramic,TiO2_O,19.0,300,8,3,0.666666667,1.96,4.24,15.999,48
ceramic,TiO2_Ti,105.0,160,22,6,0.333333333,1.96,4.24,47.867,176
ceramic,TiO2_Ti,49.16666667,293,22,6,0.333333333,1.96,4.24,47.867,176
ceramic,TiO2_Ti,69.0,300,22,6,0.333333333,1.96,4.24,47.867,176
ceramic,UO2_O,32.5,1500,8,4,0.67,2.36,11.06,15.999,48
ceramic,UO2_O,20.0,293,8,4,0.67,2.36,11.06,15.999,48
ceramic,UO2_O,20.0,300,8,4,0.67,2.36,11.06,15.999,48
ceramic,UO2_U,42.5,1500,92,8,0.33,2.36,11.06,238.02891,240
ceramic,UO2_U,40.0,293,92,8,0.33,2.36,11.06,238.02891,240
ceramic,UO2_U,50.0,300,92,8,0.33,2.36,11.06,238.02891,240
ceramic,Y2Ti2O7_O,16.6,100,8,4,0.636363636,2.258333333,4.97,15.999,48
ceramic,Y2Ti2O7_O,47.0,293,8,4,0.636363636,2.258333333,4.97,15.999,48
ceramic,Y2Ti2O7_Ti,34.8,100,22,6,0.181818182,1.96,4.97,47.867,176
ceramic,Y2Ti2O7_Ti,16.0,293,22,6,0.181818182,1.96,4.97,47.867,176
ceramic,Y2Ti2O7_Y,33.900000000000006,100,39,8,0.181818182,2.4075,4.97,88.905838,212
ceramic,Y2Ti2O7_Y,8.4,293,39,8,0.181818182,2.4075,4.97,88.905838,212
ceramic,Y3Al5O12_Al,52.0,300,13,5,0.25,1.85,4.56,26.9815384,118
ceramic,Y3Al5O12_O,22.0,300,8,4,0.6,2.12,4.56,15.999,48
ceramic,Y3Al5O12_Y,47.0,300,39,8,0.15,2.38,4.56,88.905838,212
ceramic,Y4Zr3O12_O,18.33,300,8,3,0.63,2.24,5.48,15.999,48
ceramic,Y4Zr3O12_Y,59.0,300,39,7,0.21,2.32,5.48,88.905838,212
ceramic,Y4Zr3O12_Zr,54.5,300,40,6,0.16,2.21,5.48,91.224,206
ceramic,YBa2Cu3O7_Ba,40.98,25,56,10,0.16,2.87,6.2,137.327,253
ceramic,YBa2Cu3O7_Cu,17.62,25,29,4,0.22,1.88,6.2,63.546,145
ceramic,YBa2Cu3O7_O,11.5,0,8,4,0.54,2.39,6.2,15.999,48
ceramic,YBa2Cu3O7_O,18.8,25,8,4,0.54,2.39,6.2,15.999,48
ceramic,YBa2Cu3O7_Y,38.97,25,39,8,0.08,2.41,6.2,88.905838,212
ceramic,YSZ_O,120.0,293,8,4,0.66,2.2,6.21,15.999,48
ceramic,YSZ_O,40.0,310,8,4,0.66,2.2,6.21,15.999,48
ceramic,YSZ_Y,80.0,293,39,8,0.04,2.2,6.21,88.905838,212
ceramic,YSZ_Zr,80.0,293,40,8,0.3,2.2,6.21,91.224,206
ceramic,YSZ_Zr,80.0,310,40,8,0.3,2.2,6.21,91.224,206
ceramic,ZnO_O,57.0,293,8,4,0.5,1.97,5.7,15.999,48
ceramic,ZnO_O,57.0,313.15,8,4,0.5,1.97,5.7,15.999,48
ceramic,ZnO_Zn,57.0,313.15,30,4,0.5,1.97,5.7,65.38,142
ceramic,ZrC3_C,18.0,300,6,4,0.67,2.21,6.3092,12.011,67
ceramic,ZrC3_Zr,37.0,300,40,4,0.33,2.21,6.3092,91.224,206
ceramic,ZrC_C,16.0,300,6,4,0.5,2.21,6.61,12.011,67
ceramic,ZrC_Zr,37.0,300,40,4,0.5,2.21,6.61,91.224,206
ceramic,ZrN_N,29.0,50,7,6,0.5,2.29,7.23,14.007,56
ceramic,ZrN_Zr,33.0,50,40,6,0.5,2.29,7.23,91.224,206
ceramic,ZrO2_O,23.0,100,8,4,0.67,2.2,6.21,15.999,48
ceramic,ZrO2_Zr,59.63,100,40,8,0.33,2.2,6.21,91.224,206
ceramic,ZrSiO4_O,64.42857143,10,8,3,0.666666667,2.01,4.63,15.999,48
ceramic,ZrSiO4_O,56.0,300,8,3,0.666666667,2.01,4.63,15.999,48
ceramic,ZrSiO4_Si,53.25,10,14,4,0.166666667,1.62,4.63,28.085,111
ceramic,ZrSiO4_Si,85.6,300,14,4,0.166666667,1.62,4.63,28.085,111
ceramic,ZrSiO4_Zr,129.1428571,10,40,8,0.166666667,2.205,4.63,91.224,206
ceramic,ZrSiO4_Zr,95.0,300,40,8,0.166666667,2.205,4.63,91.224,206
ceramic_mono,C1_C,35.0,15,6,4,1.0,1.54,3.53,12.011,67
ceramic_mono,C1_C,43.37,293,6,4,1.0,1.54,3.53,12.011,67
ionic,KCl_K,27.5,331,19,6,0.5,3.14,2.0,39.0983,243
ionic,NaCl_Cl,41.0,0,17,6,0.5,2.79,2.22,35.45,79
ionic,NaCl_Cl,22.5,331,17,6,0.5,2.79,2.22,35.45,79
ionic,NaCl_Na,28.0,0,11,6,0.5,2.79,2.22,22.98976928,190
ionic,NaCl_Na,80.0,331,11,6,0.5,2.79,2.22,22.98976928,190
metal,Cu3Au_Au,18.0,20,79,12,0.25,2.64,12.35,196.96657,174
metal,Cu3Au_Cu,27.0,0,29,12,0.75,2.64,12.35,63.546,145
metal,Cu3Au_Cu,24.0,20,29,12,0.75,2.64,12.35,63.546,145
metal,CuAu_Au,22.0,0,79,8,0.5,2.7,14.86,196.96657,174
metal,CuAu_Au,18.0,20,79,8,0.5,2.7,14.86,196.96657,174
metal,CuAu_Cu,47.3,0,29,8,0.5,2.7,14.86,63.546,145
metal,CuAu_Cu,24.0,20,29,8,0.5,2.7,14.86,63.546,145
metal,Fe0.79Cr0.21_Cr,31.0,300,24,12,0.21,2.57,7.85,51.9961,166
metal,Fe0.79Cr0.21_Fe,31.0,300,26,12,0.79,2.43,7.85,55.845,156
metal,Fe0.82Cr0.18_Cr,31.0,300,24,12,0.18,2.57,7.85,51.9961,166
metal,Fe0.82Cr0.18_Fe,31.0,300,26,12,0.82,2.43,7.85,55.845,156
metal,Fe0.85Cr0.15_Cr,28.0,300,24,12,0.15,2.57,7.85,51.9961,166
metal,Fe0.85Cr0.15_Fe,28.0,300,26,12,0.94,2.43,7.85,55.845,156
metal,Fe0.85Cr0.15_Fe,18.0,773.15,26,12,0.94,2.43,7.85,55.845,156
metal,Fe0.88Cr0.12_Cr,30.0,300,24,12,0.12,2.57,7.85,51.9961,166
metal,Fe0.88Cr0.12_Fe,30.0,300,26,12,0.88,2.43,7.85,55.845,156
metal,Fe0.91Cr0.09_Cr,33.0,300,24,12,0.09,2.57,7.85,51.9961,166
metal,Fe0.91Cr0.09_Fe,32.0,300,26,12,0.91,2.43,7.85,55.845,156
metal,Fe0.94Cr0.06_Cr,30.0,300,24,12,0.06,2.57,7.85,51.9961,166
metal,Fe0.94Cr0.06_Fe,29.0,300,26,12,0.94,2.43,7.85,55.845,156
metal,Fe0.97Cr0.03_Cr,32.0,300,24,12,0.03,2.57,7.85,51.9961,166
metal,Fe0.97Cr0.03_Fe,32.0,300,26,12,0.97,2.43,7.85,55.845,156
metal,Fe3B_Fe,22.0,21,26,3,0.75,2.25,7.54,55.845,156
metal,FeCr_Cr,18.0,36,24,12,0.5,2.57,7.85,51.9961,166
metal,FeCr_Fe,17.0,36,26,12,0.5,2.43,7.85,55.845,156
metal,FeCu_Cu,39.4,0,29,8,0.5,2.485,8.38,63.546,145
metal,Ni3Al_Al,47.5,0,13,12,0.25,2.49,7.71,26.9815384,118
metal,Ni3Al_Al,44.0,100,13,12,0.25,2.49,7.71,26.9815384,118
metal,Ni3Al_Al,30.0,21,13,12,0.25,2.49,7.71,26.9815384,118
metal,Ni3Al_Ni,38.230000000000004,0,28,12,0.75,2.49,7.71,58.6934,149
metal,Ni3Al_Ni,36.0,100,28,12,0.75,2.49,7.71,58.6934,149
metal,Ni3Al_Ni,24.0,21,28,12,0.75,2.49,7.71,58.6934,149
metal,NiAl6_Al,22.0,21,13,12,0.06,2.46,9.29,26.9815384,118
metal,NiAl6_Ni,23.0,21,28,12,0.94,2.46,9.29,58.6934,149
metal,NiCo_Co,38.0,0,27,8,0.5,2.43,8.88,58.933194,152
metal,NiCo_Ni,35.67,0,28,8,0.5,2.43,8.88,58.6934,149
metal,Ta0.70W0.30_Ta,68.0,0,73,4,0.7,2.78,17.99,180.94788,200
metal,Ta0.75W0.25_Ta,72.0,0,73,4,0.75,2.78,17.99,180.94788,200
metal,Ta0.80W0.20_Ta,76.0,0,73,4,0.8,2.78,17.99,180.94788,200
metal,Ta0.85W0.15_Ta,70.0,0,73,4,0.85,2.78,17.99,180.94788,200
metal,Ta0.90W0.10_Ta,65.0,0,73,4,0.9,2.78,17.99,180.94788,200
metal,Ta0.95W0.05_Ta,50.0,0,73,4,0.95,2.78,17.99,180.94788,200
metal,TaS2_S,14.0,21,16,3,0.67,2.47,6.66,32.06,88
metal,TaS3_Ta,16.0,21,73,8,0.25,2.53,5.88,180.94788,200
metal,V0.8Cr0.1Ti0.1_V,28.0,300,23,6,0.8,2.6,6.2,50.9415,171
metal,V0.9Cr0.05Ti0.05_V,38.0,300,23,6,0.9,2.6,6.2,50.9415,171
metal,V0.9Cr0.1_V,30.0,300,23,8,0.9,2.51,7.01,50.9415,171
metal,V0.9Ti0.1_V,30.0,300,23,8,0.9,2.7,5.39,50.9415,171
metal_mono,Ag_Ag,24.666666666666668,10,47,12,1.0,2.9,10.49,107.8682,165
metal_mono,Ag_Ag,28.0,20,47,12,1.0,2.9,10.49,107.8682,165
metal_mono,Ag_Ag,27.0,30,47,12,1.0,2.9,10.49,107.8682,165
metal_mono,Ag_Ag,24.0,7,47,12,1.0,2.9,10.49,107.8682,165
metal_mono,Ag_Ag,24.0,75,47,12,1.0,2.9,10.49,107.8682,165
metal_mono,Al_Al,17.0,0,13,12,1.0,2.86,2.7,26.9815384,118
metal_mono,Al_Al,15.333333333333334,10,13,12,1.0,2.86,2.7,26.9815384,118
metal_mono,Al_Al,32.0,20,13,12,1.0,2.86,2.7,26.9815384,118
metal_mono,Al_Al,16.0,4.2,13,12,1.0,2.86,2.7,26.9815384,118
metal_mono,Al_Al,19.0,8,13,12,1.0,2.86,2.7,26.9815384,118
metal_mono,Au_Au,34.5,10,79,12,1.0,2.95,19.3,196.96657,174
metal_mono,Au_Au,36.0,15,79,12,1.0,2.95,19.3,196.96657,174
metal_mono,Be_Be,35.0,300,4,12,1.0,2.24,1.848,9.0121831,112
metal_mono,Cd_Cd,19.0,4.2,48,12,1.0,3.18,8.65,112.414,161
metal_mono,Co_Co,27.8,300,27,12,1.0,2.47,8.9,58.933194,152
metal_mono,Co_Co,24.0,7.2,27,12,1.0,2.47,8.9,58.933194,152
metal_mono,Cu_Cu,22.3,10,29,12,1.0,2.53,8.96,63.546,145
metal_mono,Cu_Cu,22.0,20,29,12,1.0,2.53,8.96,63.546,145
metal_mono,Cu_Cu,24.333333335,4.2,29,12,1.0,2.53,8.96,63.546,145
metal_mono,Cu_Cu,10.5,550,29,12,1.0,2.53,8.96,63.546,145
metal_mono,Cu_Cu,17.5,70,29,12,1.0,2.53,8.96,63.546,145
metal_mono,Fe_Fe,40.125,0,26,8,1.0,2.48,7.874,55.845,156
metal_mono,Fe_Fe,18.0,10,26,8,1.0,2.48,7.874,55.845,156
metal_mono,Fe_Fe,24.0,20,26,8,1.0,2.48,7.874,55.845,156
metal_mono,Fe_Fe,25.0,25,26,8,1.0,2.48,7.874,55.845,156
metal_mono,Fe_Fe,40.0,300,26,8,1.0,2.48,7.874,55.845,156
metal_mono,Fe_Fe,38.46153846153846,36,26,8,1.0,2.48,7.874,55.845,156
metal_mono,Fe_Fe,22.33333333,5.5,26,8,1.0,2.48,7.874,55.845,156
metal_mono,Fe_Fe,57.0,500,26,8,1.0,2.48,7.874,55.845,156
metal_mono,Ir_Ir,46.0,35,77,12,1.0,2.73,22.56,192.217,180
metal_mono,Lu_Lu,17.0,4.15,71,12,1.0,3.46,9.841,174.9668,217
metal_mono,Mg_Mg,11.33333333,293,12,12,1.0,3.17,1.738,24.305,145
metal_mono,Mg_Mg,10.0,4.2,12,12,1.0,3.17,1.738,24.305,145
metal_mono,MoZr_Mo,34.0,4.5,42,8,1.0,2.74,10.02,95.95,190
metal_mono,Mo_Mo,34.0,107,42,8,1.0,2.74,10.28,95.95,190
metal_mono,Mo_Mo,34.0,149,42,8,1.0,2.74,10.28,95.95,190
metal_mono,Mo_Mo,33.0,199,42,8,1.0,2.74,10.28,95.95,190
metal_mono,Mo_Mo,37.0,20,42,8,1.0,2.74,10.28,95.95,190
metal_mono,Mo_Mo,32.0,246,42,8,1.0,2.74,10.28,95.95,190
metal_mono,Mo_Mo,30.0,297,42,8,1.0,2.74,10.28,95.95,190
metal_mono,Mo_Mo,39.333333333333336,300,42,8,1.0,2.74,10.28,95.95,190
metal_mono,Mo_Mo,38.0,4.2,42,8,1.0,2.74,10.28,95.95,190
metal_mono,Mo_Mo,28.0,496,42,8,1.0,2.74,10.28,95.95,190
metal_mono,Mo_Mo,27.0,668,42,8,1.0,2.74,10.28,95.95,190
metal_mono,Mo_Mo,34.0,69,42,8,1.0,2.74,10.28,95.95,190
metal_mono,Mo_Mo,26.0,800,42,8,1.0,2.74,10.28,95.95,190
metal_mono,NbZr_Nb,28.0,4.5,41,8,1.0,2.87,8.45,92.90637,198
metal_mono,Nb_Nb,36.0,24,41,8,1.0,2.87,8.57,92.90637,198
metal_mono,Nb_Nb,32.0,300,41,8,1.0,2.87,8.57,92.90637,198
metal_mono,Nb_Nb,41.0,50,41,8,1.0,2.87,8.57,92.90637,198
metal_mono,Nb_Nb,39.0,600,41,8,1.0,2.87,8.57,92.90637,198
metal_mono,Ni_Ni,35.0,0,28,12,1.0,2.46,8.908,58.6934,149
metal_mono,Ni_Ni,50.5,10,28,12,1.0,2.46,8.908,58.6934,149
metal_mono,Ni_Ni,24.0,20,28,12,1.0,2.46,8.908,58.6934,149
metal_mono,Ni_Ni,22.0,23,28,12,1.0,2.46,8.908,58.6934,149
metal_mono,Pb_Pb,7.5,8-165,82,12,1.0,3.53,11.34,207.2,154
metal_mono,Pd_Pd,34.0,9,46,12,1.0,2.77,12.023,106.42,169
metal_mono,Sn_Sn,22.0,4.2,50,6,1.0,3.1,7.31,118.71,145
metal_mono,Ta_Ta,60.0,0,73,8,1.0,2.87,16.65,180.94788,200
metal_mono,Ta_Ta,21.0,105,73,8,1.0,2.87,16.65,180.94788,200
metal_mono,Ta_Ta,19.0,150,73,8,1.0,2.87,16.65,180.94788,200
metal_mono,Ta_Ta,19.0,190,73,8,1.0,2.87,16.65,180.94788,200
metal_mono,Ta_Ta,18.0,279,73,8,1.0,2.87,16.65,180.94788,200
metal_mono,Ta_Ta,44.5,293,73,8,1.0,2.87,16.65,180.94788,200
metal_mono,Ta_Ta,18.0,300,73,8,1.0,2.87,16.65,180.94788,200
metal_mono,Ta_Ta,32.0,4.5,73,8,1.0,2.87,16.65,180.94788,200
metal_mono,Ta_Ta,45.5,5,73,8,1.0,2.87,16.65,180.94788,200
metal_mono,Ta_Ta,22.0,51,73,8,1.0,2.87,16.65,180.94788,200
metal_mono,Ta_Ta,32.0,6,73,8,1.0,2.87,16.65,180.94788,200
metal_mono,Th_Th,35.0,10,90,12,1.0,3.57,11.724,232.0377,237
metal_mono,Ti_Ti,29.0,0,22,14,1.0,2.99,4.507,47.867,176
metal_mono,Ti_Ti,31.0,100,22,14,1.0,2.99,4.507,47.867,176
metal_mono,Ti_Ti,19.0,293,22,14,1.0,2.99,4.507,47.867,176
metal_mono,U1_U,71.0,300,92,8,1.0,2.48,19.05,238.02891,240
metal_mono,U1_U,66.3,600,92,8,1.0,2.48,19.05,238.02891,240
metal_mono,U2_U,51.96666666666667,800,92,8,1.0,2.9,21.15,238.02891,240
metal_mono,VZr_V,25.0,4.5,23,8,1.0,2.58,6.38,50.9415,171
metal_mono,V_V,26.0,20,23,8,1.0,2.58,6.11,50.9415,171
metal_mono,V_V,34.33,293,23,8,1.0,2.58,6.11,50.9415,171
metal_mono,V_V,29.276666666666667,300,23,8,1.0,2.58,6.11,50.9415,171
metal_mono,W_W,53.666666666666664,10,74,8,1.0,2.75,19.25,183.84,193
metal_mono,W_W,67.5,30,74,8,1.0,2.75,19.25,183.84,193
metal_mono,W_W,40.0,4,74,8,1.0,2.75,19.25,183.84,193
metal_mono,Zn_Zn,14.5,5,30,12,1.0,2.87,7.14,65.38,142
metal_mono,Zr_Zr,55.0,0,40,12,1.0,3.22,6.511,91.224,206
metal_mono,Zr_Zr,21.0,7.5,40,12,1.0,3.22,6.511,91.224,206
metal_mono,Zr_Zr,28.0,8,40,12,1.0,3.22,6.511,91.224,206
other_mono,C2_C,31.13,0,6,3,1.0,1.42,2.07,12.011,67
other_mono,C2_C,19.0,600,6,3,1.0,1.42,2.07,12.011,67
semi,AlAs_Al,18.6,0,13,4,0.5,2.46,3.7,26.9815384,118
semi,AlAs_As,16.9,0,33,4,0.5,2.46,3.7,74.921595,114
semi,BiTe_Bi,13.0,20,83,6,0.5,3.25,8.12,208.9804,143
semi,CdS_Cd,7.3,293,48,4,0.5,2.55,4.7,112.414,161
semi,CdS_S,9.0,293,16,4,0.5,2.55,4.7,32.06,88
semi,CdSe_Cd,8.1,5,48,4,0.5,2.66,5.48,112.414,161
semi,CdSe_Cd,6.0,77,48,4,0.5,2.66,5.48,112.414,161
semi,CdSe_Se,8.6,5,34,4,0.5,2.66,5.48,78.971,103
semi,CdSe_Se,8.6,77,34,4,0.5,2.66,5.48,78.971,103
semi,CdTe_Cd,5.6,15,48,4,0.5,2.84,5.64,112.414,161
semi,CdTe_Te,7.8,15,52,4,0.5,2.84,5.64,127.6,123
semi,GaAs_As,14.3,0,33,4,0.5,2.49,5.05,74.921595,114
semi,GaAs_As,10.0,77,33,4,0.5,2.49,5.05,74.921595,114
semi,GaAs_Ga,14.05,0,31,4,0.5,2.49,5.05,69.723,136
semi,GaN_Ga,73.2,100,31,4,0.5,1.96,6.08,69.723,136
semi,GaN_Ga,19.0,293,31,4,0.5,1.96,6.08,69.723,136
semi,GaN_N,32.4,100,7,4,0.5,1.96,6.08,14.007,56
semi,ZnS_S,20.2,77,16,4,0.5,2.33,4.14,32.06,88
semi,ZnS_Zn,9.9,77,30,4,0.5,2.33,4.14,65.38,142
semi,ZnSe_Se,8.2,10,34,4,0.5,2.45,5.28,78.971,103
semi,ZnSe_Se,8.2,85,34,4,0.5,2.45,5.28,78.971,103
semi,ZnSe_Zn,7.8,10,30,4,0.5,2.45,5.28,65.38,142
semi,ZnSe_Zn,10.0,85,30,4,0.5,2.45,5.28,65.38,142
semi,ZnTe_Te,6.7,77,52,4,0.5,2.65,5.62,127.6,123
semi,ZnTe_Zn,7.0,77,30,4,0.5,2.65,5.62,65.38,142
semi_mono,Ge_Ge,20.0,293,32,4,1.0,2.46,5.323,72.63,125
semi_mono,Ge_Ge,14.5,300,32,4,1.0,2.46,5.323,72.63,125
semi_mono,Si_Si,14.31625,0,14,12,1.0,2.7,2.33,28.085,111
semi_mono,Si_Si,22.0,245,14,12,1.0,2.7,2.33,28.085,111
semi_mono,Si_Si,12.9,300,14,12,1.0,2.7,2.33,28.085,111
